Repository: stratosonde/balloon-catalog

# 🎈 Balloon Catalog

Open catalog of balloon inflation tests with stereo-vision surface strain analysis and interactive CesiumJS visualization.

**[View the live catalog →](https://stratosonde.github.io/balloon-catalog/)**

## What is this?

This repository contains:
- **Balloon test results** — pressure, diameter, strain, creep metrics, and burst data
- **Analysis plots** — pressure vs. time, diameter vs. pressure, strain heatmaps, and more
- **3D CesiumJS viewer** — interactive surface mesh with per-vertex strain colouring
- **Comparison table** — sortable data across all tested balloons

Each balloon test lives in its own directory under `balloons/`, following a standard manifest format. Adding a new test entry automatically updates the website.

## Repository Structure

```
balloon-catalog/
├── balloons/                     # Catalog entries (one dir per test)
│   ├── _template/                # Template for new entries
│   │   └── manifest.yaml
│   ├── 2026-02-23_test-session/  # Example entry
│   │   ├── manifest.yaml         # Balloon specs, results, conclusions
│   │   ├── plots/                # Analysis plots (PNG, GIF)
│   │   ├── viewer/               # CesiumJS 3D data (JSON)
│   │   ├── data/                 # CSV/JSON data tables
│   │   ├── images/               # Photos
│   │   └── video/                # Burst video
│   └── README.md
├── site/                         # Static CesiumJS website
│   ├── index.html
│   ├── css/style.css
│   └── js/                       # catalog.js, cesium-viewer.js, plots.js, app.js
├── scripts/
│   ├── build_catalog.py          # Builds site/catalog.json from balloons/
│   └── validate_balloon.py       # Validates catalog entries
├── .github/workflows/
│   └── deploy-pages.yml          # Auto-deploy to GitHub Pages
└── Makefile
```

## Adding a New Balloon Test

### 1. Create the entry

Use the companion analysis tool (`balloon-analyzer`) to run the analysis, then export:

```bash

# In the balloon-analyzer repo
python scripts/export_balloon.py \
    --analysis_dir /path/to/analysis \
    --run_dir /path/to/session \
    --name "2026-03-15_brand-x-16in" \
    --out /path/to/balloon-catalog/balloons/2026-03-15_brand-x-16in/
```

Or manually: copy `balloons/_template/` to a new directory and fill in `manifest.yaml`.

### 2. Edit the manifest

Fill in balloon specs, test conditions, and conclusions in `manifest.yaml`:

```yaml
title: "Brand X 16in Latex — March 15"
balloon:
  brand: "Brand X"
  model: "16in Standard"
  material: "natural latex"
  color: "red"
  weight_g: 45
test:
  date: "2026-03-15"
  protocol: "constant-rate inflation"
results:
  burst_pressure_kpa: 12.5
  max_diameter_mm: 380.0
conclusions: |
  Burst occurred at 12.5 kPa after 3 observable strain plateaus.
  Peak areal strain reached 15% near the equator before failure.
tags: [latex, 16in, burst-test]
```

### 4. Push to GitHub

Push to `main` and GitHub Actions will automatically rebuild and deploy to Pages.

## Analysis Pipeline

Test entries are produced by **balloon-analyzer**, a stereo-vision analysis pipeline that performs marker detection, 3D tracking, surface strain computation (Green–Lagrange), and creep metrics. The analyzer exports results directly into the catalog format used by this repo.

## Site Features

- **Sidebar catalog** — searchable, filterable by tags
- **Overview tab** — balloon specs, test results, conclusions, methods
- **Plots tab** — all analysis plots with click-to-zoom lightbox
- **3D Viewer tab** — CesiumJS mesh with frame scrubbing, strain colormap, camera controls
- **Data tab** — plateau summary table, analysis config
- **Comparison table** — sortable across all balloons

File: balloons/1.Silver_4D_50Inch/data/plateau_summary.csv
plateau_id,pressure_mean_psi,diameter_mean_in,t_start_s,t_end_s,t_settled_s,n_frames_settled,creep_rate_diam_in_per_s,creep_rate_strain_median_per_s,creep_rate_strain_p90_per_s
0,0.0948033,31.1631,305.3,665.645,365.3,61,-4.11828e-05,-1.78755e-06,-2.34408e-06
1,0.145727,31.5283,915.881,1301.3,975.881,66,-1.95374e-05,-2.33302e-06,3.28088e-05
2,0.197261,31.721,1451.47,1621.62,1511.47,23,9.21019e-05,2.21452e-06,0.000153757
3,0.1905,31.7251,1691.69,1936.93,1751.69,38,-3.58102e-05,-7.86328e-06,0.000117032
4,0.23125,31.9207,2307.34,2582.65,2367.34,44,0,-2.61902e-06,0.000193677
5,0.285289,32.1436,2792.88,3228.37,2852.88,76,1.25045e-05,1.98258e-05,0.000623037
6,0.334014,32.455,3493.62,3893.96,3553.62,69,5.85046e-05,3.3188e-05,0.00120219
7,0.373286,32.8479,4259.3,4559.58,4319.3,49,4.94597e-05,1.70295e-07,0.00120879
8,0.418277,33.2574,4959.98,5250.26,5019.98,47,5.58171e-05,4.57403e-05,0.000810401
9,0.465705,33.7041,5665.63,5940.87,5725.63,44,5.82783e-05,-1.96473e-06,0.000664212
10,0.507737,34.1716,6416.33,6661.57,6476.33,38,3.76364e-05,4.0741e-05,0.000324323
11,0.557717,34.761,7137.07,7457.41,7197.07,53,7.65675e-05,6.72404e-05,0.00222623
