Repository: stratosonde/balloon-catalog

# 🎈 Balloon Catalog

Open catalog of balloon inflation tests with stereo-vision surface strain analysis and interactive CesiumJS visualization.

**[View the live catalog →](https://stratosonde.github.io/balloon-catalog/)**

## What is this?

This repository contains:
- **Balloon test results** — pressure, diameter, strain, creep metrics, and burst data
- **Analysis plots** — pressure vs. time, diameter vs. pressure, strain heatmaps, and more
- **3D CesiumJS viewer** — interactive surface mesh with per-vertex strain colouring
- **Comparison table** — sortable data across all tested balloons

Each balloon test lives in its own directory under `balloons/`, following a standard manifest format. Adding a new test entry automatically updates the website.

## Repository Structure

```
balloon-catalog/
├── balloons/                     # Catalog entries (one dir per test)
│   ├── _template/                # Template for new entries
│   │   └── manifest.yaml
│   ├── 2026-02-23_test-session/  # Example entry
│   │   ├── manifest.yaml         # Balloon specs, results, conclusions
│   │   ├── plots/                # Analysis plots (PNG, GIF)
│   │   ├── viewer/               # CesiumJS 3D data (JSON)
│   │   ├── data/                 # CSV/JSON data tables
│   │   ├── images/               # Photos
│   │   └── video/                # Burst video
│   └── README.md
├── site/                         # Static CesiumJS website
│   ├── index.html
│   ├── css/style.css
│   └── js/                       # catalog.js, cesium-viewer.js, plots.js, app.js
├── scripts/
│   ├── build_catalog.py          # Builds site/catalog.json from balloons/
│   └── validate_balloon.py       # Validates catalog entries
├── .github/workflows/
│   └── deploy-pages.yml          # Auto-deploy to GitHub Pages
└── Makefile
```

## Adding a New Balloon Test

### 1. Create the entry

Use the companion analysis tool (`balloon-analyzer`) to run the analysis, then export:

```bash

# In the balloon-analyzer repo
python scripts/export_balloon.py \
    --analysis_dir /path/to/analysis \
    --run_dir /path/to/session \
    --name "2026-03-15_brand-x-16in" \
    --out /path/to/balloon-catalog/balloons/2026-03-15_brand-x-16in/
```

Or manually: copy `balloons/_template/` to a new directory and fill in `manifest.yaml`.

### 2. Edit the manifest

Fill in balloon specs, test conditions, and conclusions in `manifest.yaml`:

```yaml
title: "Brand X 16in Latex — March 15"
balloon:
  brand: "Brand X"
  model: "16in Standard"
  material: "natural latex"
  color: "red"
  weight_g: 45
test:
  date: "2026-03-15"
  protocol: "constant-rate inflation"
results:
  burst_pressure_kpa: 12.5
  max_diameter_mm: 380.0
conclusions: |
  Burst occurred at 12.5 kPa after 3 observable strain plateaus.
  Peak areal strain reached 15% near the equator before failure.
tags: [latex, 16in, burst-test]
```

### 4. Push to GitHub

Push to `main` and GitHub Actions will automatically rebuild and deploy to Pages.

## Analysis Pipeline

Test entries are produced by **balloon-analyzer**, a stereo-vision analysis pipeline that performs marker detection, 3D tracking, surface strain computation (Green–Lagrange), and creep metrics. The analyzer exports results directly into the catalog format used by this repo.

## Site Features

- **Sidebar catalog** — searchable, filterable by tags
- **Overview tab** — balloon specs, test results, conclusions, methods
- **Plots tab** — all analysis plots with click-to-zoom lightbox
- **3D Viewer tab** — CesiumJS mesh with frame scrubbing, strain colormap, camera controls
- **Data tab** — plateau summary table, analysis config
- **Comparison table** — sortable across all balloons

File: balloons/2.Gold_4D_60inch/data/plateau_summary.csv
plateau_id,pressure_mean_psi,diameter_mean_in,t_start_s,t_end_s,t_settled_s,n_frames_settled,creep_rate_diam_in_per_s,creep_rate_strain_median_per_s,creep_rate_strain_p90_per_s
0,0.0944286,43.0321,10704.7,11145.1,10764.7,77,-2.23304e-05,-9.58887e-07,9.87911e-07
1,0.146964,43.3457,11480.4,11675.6,11540.4,28,5.35509e-05,3.4303e-06,8.55872e-07
2,0.142818,43.3522,11860.7,12136,11920.7,44,0,-1.40269e-06,0.000102176
3,0.1958,43.5723,12521.4,12651.5,12581.4,15,7.33772e-05,2.22776e-05,2.80967e-05
4,0.19049,43.5815,12811.7,13112,12871.7,49,-2.34759e-05,-1.01686e-05,0.000157406
5,0.235047,43.8487,13857.8,14128.1,13917.8,43,-1.82689e-05,2.08477e-06,8.62956e-05
6,0.281091,44.196,14893.8,15169.1,14953.8,44,0,-4.137e-06,0.000124618
7,0.331288,44.6996,15894.8,16245.1,15954.8,59,5.6276e-05,-1.09403e-05,4.92326e-05
8,0.376341,45.3207,17085.7,17361,17145.7,44,9.98459e-05,-1.58885e-05,-1.52518e-05
9,0.424189,45.7269,18251.8,18492,18311.8,37,8.08935e-05,-1.32852e-05,-4.65841e-05
10,0.473222,46.4351,19452.9,19733.2,19512.9,45,0.000101564,-1.01626e-05,8.34376e-05
11,0.520585,47.5048,21014.4,21274.6,21074.4,41,8.40492e-05,-1.06508e-05,-1.24017e-05

File: balloons/2.Gold_4D_60inch/data/plateau_summary.csv
plateau_id,pressure_mean_psi,diameter_mean_in,t_start_s,t_end_s,t_settled_s,n_frames_settled,creep_rate_diam_in_per_s,creep_rate_strain_median_per_s,creep_rate_strain_p90_per_s
0,0.0944286,43.0321,10704.7,11145.1,10764.7,77,-2.23304e-05,-8.18609e-07,8.57806e-07
1,0.146964,43.3457,11480.4,11675.6,11540.4,28,5.35509e-05,-1.76323e-06,-2.48828e-05
2,0.142818,43.3522,11860.7,12136,11920.7,44,0,-1.29342e-06,-3.88192e-06
3,0.1958,43.5723,12521.4,12651.5,12581.4,15,7.33772e-05,5.98017e-07,-4.00501e-05
4,0.19049,43.5815,12811.7,13112,12871.7,49,-2.34759e-05,-4.98927e-07,4.73578e-06
5,0.235047,43.8487,13857.8,14128.1,13917.8,43,-1.82689e-05,-2.94383e-06,9.02386e-06
6,0.281091,44.196,14893.8,15169.1,14953.8,44,0,-3.4789e-06,7.38151e-06
7,0.331288,44.6996,15894.8,16245.1,15954.8,59,5.6276e-05,2.00324e-06,0.000110697
8,0.376341,45.3207,17085.7,17361,17145.7,44,9.98459e-05,-5.31556e-06,0.000252981
9,0.424189,45.7269,18251.8,18492,18311.8,37,8.08935e-05,-1.12144e-05,-1.33638e-05
10,0.473222,46.4351,19452.9,19733.2,19512.9,45,0.000101564,-4.57546e-06,9.44355e-05
11,0.520585,47.5048,21014.4,21274.6,21074.4,41,8.40492e-05,1.00976e-05,8.65537e-05
