Repository: stratosonde/balloon-catalog

# 🎈 Balloon Catalog

Open catalog of balloon inflation tests with stereo-vision surface strain analysis and interactive CesiumJS visualization.

**[View the live catalog →](https://stratosonde.github.io/balloon-catalog/)**

## What is this?

This repository contains:
- **Balloon test results** — pressure, diameter, strain, creep metrics, and burst data
- **Analysis plots** — pressure vs. time, diameter vs. pressure, strain heatmaps, and more
- **3D CesiumJS viewer** — interactive surface mesh with per-vertex strain colouring
- **Comparison table** — sortable data across all tested balloons

Each balloon test lives in its own directory under `balloons/`, following a standard manifest format. Adding a new test entry automatically updates the website.

## Repository Structure

```
balloon-catalog/
├── balloons/                     # Catalog entries (one dir per test)
│   ├── _template/                # Template for new entries
│   │   └── manifest.yaml
│   ├── 2026-02-23_test-session/  # Example entry
│   │   ├── manifest.yaml         # Balloon specs, results, conclusions
│   │   ├── plots/                # Analysis plots (PNG, GIF)
│   │   ├── viewer/               # CesiumJS 3D data (JSON)
│   │   ├── data/                 # CSV/JSON data tables
│   │   ├── images/               # Photos
│   │   └── video/                # Burst video
│   └── README.md
├── site/                         # Static CesiumJS website
│   ├── index.html
│   ├── css/style.css
│   └── js/                       # catalog.js, cesium-viewer.js, plots.js, app.js
├── scripts/
│   ├── build_catalog.py          # Builds site/catalog.json from balloons/
│   └── validate_balloon.py       # Validates catalog entries
├── .github/workflows/
│   └── deploy-pages.yml          # Auto-deploy to GitHub Pages
└── Makefile
```

## Adding a New Balloon Test

### 1. Create the entry

Use the companion analysis tool (`balloon-analyzer`) to run the analysis, then export:

```bash

# In the balloon-analyzer repo
python scripts/export_balloon.py \
    --analysis_dir /path/to/analysis \
    --run_dir /path/to/session \
    --name "2026-03-15_brand-x-16in" \
    --out /path/to/balloon-catalog/balloons/2026-03-15_brand-x-16in/
```

Or manually: copy `balloons/_template/` to a new directory and fill in `manifest.yaml`.

### 2. Edit the manifest

Fill in balloon specs, test conditions, and conclusions in `manifest.yaml`:

```yaml
title: "Brand X 16in Latex — March 15"
balloon:
  brand: "Brand X"
  model: "16in Standard"
  material: "natural latex"
  color: "red"
  weight_g: 45
test:
  date: "2026-03-15"
  protocol: "constant-rate inflation"
results:
  burst_pressure_kpa: 12.5
  max_diameter_mm: 380.0
conclusions: |
  Burst occurred at 12.5 kPa after 3 observable strain plateaus.
  Peak areal strain reached 15% near the equator before failure.
tags: [latex, 16in, burst-test]
```

### 4. Push to GitHub

Push to `main` and GitHub Actions will automatically rebuild and deploy to Pages.

## Analysis Pipeline

Test entries are produced by **balloon-analyzer**, a stereo-vision analysis pipeline that performs marker detection, 3D tracking, surface strain computation (Green–Lagrange), and creep metrics. The analyzer exports results directly into the catalog format used by this repo.

## Site Features

- **Sidebar catalog** — searchable, filterable by tags
- **Overview tab** — balloon specs, test results, conclusions, methods
- **Plots tab** — all analysis plots with click-to-zoom lightbox
- **3D Viewer tab** — CesiumJS mesh with frame scrubbing, strain colormap, camera controls
- **Data tab** — plateau summary table, analysis config
- **Comparison table** — sortable across all balloons

File: balloons/3.Silver_4D_60inch/data/plateau_summary.csv
plateau_id,pressure_mean_psi,diameter_mean_in,t_start_s,t_end_s,t_settled_s,n_frames_settled,creep_rate_diam_in_per_s,creep_rate_strain_median_per_s,creep_rate_strain_p90_per_s
0,0.0959487,36.5919,270.293,520.541,330.293,39,0,-4.52667e-07,4.08903e-06
1,0.096684,36.6133,590.613,4399.36,650.613,750,6.25199e-06,-2.59218e-07,6.59459e-05
2,0.0960926,36.6231,4469.42,4794.74,4529.42,54,0,9.55451e-07,-3.78148e-05
3,0.0974855,36.6322,4864.83,7342.16,4924.83,484,4.67704e-06,-1.40575e-06,8.38948e-08
4,0.121322,36.8385,7527.37,8343.16,7587.37,152,3.34365e-05,-3.73944e-06,4.19718e-06
5,0.123191,36.8586,8413.24,9254,8473.24,157,0,1.15453e-06,3.03961e-06
6,0.14783,36.9952,9329.06,9619.33,9389.06,47,0,-2.38799e-06,4.22199e-05
7,0.146418,37.0027,9689.4,10234.9,9749.4,98,0,3.84259e-07,4.73761e-05
8,0.171667,37.115,10490.2,10635.3,10550.2,18,0,2.50903e-05,0.000267318
9,0.17188,37.1221,10705.4,10885.5,10765.4,25,0,-2.22926e-05,-1.96622e-05
10,0.172482,37.136,10955.6,11426,11015.6,83,1.90683e-05,-3.01452e-08,2.55193e-05
11,0.172579,37.1551,11496.1,12026.6,11556.1,95,1.93581e-05,-7.789e-07,1.16834e-05
12,0.170167,37.1603,12096.7,12331.9,12156.7,36,0,-1.21729e-05,0.000143966
13,0.197692,37.2899,12647.2,13222.8,12707.2,104,5.62807e-05,6.25232e-06,-4.47177e-07
14,0.199291,37.3188,13292.9,13623.3,13352.9,55,3.0651e-05,-5.39748e-06,-1.0157e-05
15,0.197322,37.3385,13693.3,14043.6,13753.3,59,3.69622e-05,-6.156e-06,2.54739e-05
16,0.19752,37.3633,14113.7,14784.3,14173.7,123,3.62406e-05,2.40121e-06,5.42925e-06
17,0.196828,37.3807,14834.4,15034.6,14894.4,29,0,-1.71918e-05,-3.41927e-05
18,0.195592,37.3932,15104.6,15650.1,15164.6,98,0,1.0888e-06,1.2508e-06
19,0.222882,37.4836,15720.2,15860.3,15780.2,17,0,-0.000117521,8.15074e-05
20,0.222642,37.5282,15930.4,16921.3,15990.4,187,6.121e-05,2.80542e-06,-3.5033e-06
21,0.224893,37.5815,16991.4,17652,17051.4,121,6.43272e-05,1.27429e-06,-1.00543e-05
22,0.222448,37.6216,17662,18297.6,17722,116,4.9502e-05,3.29436e-06,-1.37854e-05
23,0.22169,37.6516,18367.7,18567.9,18427.7,29,0,1.73598e-05,-1.14989e-05
24,0.221941,37.6618,18637.9,18863.2,18697.9,34,0,-5.96249e-06,-0.00015177
25,0.220429,37.6636,18933.2,19478.8,18993.2,98,0,2.19634e-06,1.92003e-05
26,0.248235,37.742,19608.9,19749,19668.9,17,4.81894e-05,-7.07795e-05,8.79842e-06
27,0.247486,37.7632,19819.1,20049.3,19879.1,35,8.94858e-05,-7.04616e-06,-8.91972e-06
28,0.247733,37.8131,20289.5,21000.2,20349.5,131,6.1838e-05,-5.70291e-06,-6.874e-06
29,0.247658,37.8594,21070.3,21886,21130.3,152,5.00683e-05,-3.79168e-06,-6.77241e-06
30,0.246801,37.9158,21956.1,23442.5,22016.1,286,3.68036e-05,-2.49833e-06,1.86975e-06
31,0.273381,37.9353,23652.7,23812.8,23712.7,21,0,-4.84025e-05,-0.000103666
32,0.272461,38.0988,24308.3,24743.6,24368.3,76,7.57286e-05,-5.2879e-06,2.04741e-06
33,0.272359,38.1277,24813.7,25063.9,24873.7,39,0.000104087,-1.0245e-05,-7.5413e-06
34,0.2741,38.1815,25134,26640.3,25194,290,5.2353e-05,-5.68421e-06,-4.21454e-05
35,0.271714,38.223,26710.4,26835.5,26770.4,14,0,-2.11805e-07,-1.65566e-05
36,0.271118,38.2327,26905.6,27045.7,26965.6,17,0,1.60668e-05,9.7436e-05
37,0.272789,38.2683,27095.8,28387,27155.8,247,4.22938e-05,1.47037e-06,-7.01259e-07
38,0.271917,38.3008,28457.1,28632.3,28517.1,24,0,9.66788e-06,4.83517e-06
39,0.272455,38.3135,28702.3,29087.7,28762.3,66,3.11795e-05,2.56725e-06,-7.08532e-06
40,0.272104,38.3302,29157.8,29548.1,29217.8,67,3.11777e-05,1.08332e-06,1.55687e-06
41,0.27289,38.3494,29618.2,30173.7,29678.2,100,3.36951e-05,-2.22303e-06,-6.45059e-07
42,0.297556,38.4183,30183.8,30373.9,30243.8,27,0.000148312,2.39941e-05,1.16058e-05
43,0.297931,38.4791,30554.1,31550.1,30614.1,188,6.74247e-05,-5.18295e-07,-2.19644e-06
44,0.2971,38.5225,31620.2,31925.5,31680.2,50,5.53349e-05,-2.57796e-05,-3.97448e-06
45,0.299126,38.5515,31975.5,32666.1,32035.5,127,4.91341e-05,6.50045e-06,-7.28247e-06
46,0.300982,38.5785,32736.2,33066.5,32796.2,55,3.80919e-05,-8.37079e-06,-2.3206e-05
47,0.296333,38.5909,33136.6,33266.7,33196.6,15,0,-9.63005e-06,3.53127e-05
48,0.296278,38.6006,33336.8,33481.9,33396.8,18,0,-3.45684e-06,2.89783e-05
49,0.298927,38.6222,33552,34087.5,33612,96,3.27345e-05,-3.53719e-06,3.05371e-05
50,0.322522,38.7465,34622.9,34793.1,34682.9,23,0.000103555,1.32918e-05,0.000163024
51,0.322333,38.7661,34863.1,35038.3,34923.1,24,6.21169e-05,1.64948e-05,2.84665e-05
52,0.322396,38.7972,35088.3,35673.9,35148.3,106,6.89887e-05,2.53378e-06,6.48017e-06
53,0.322012,38.8337,35743.9,36224.4,35803.9,85,5.10217e-05,1.80045e-06,-1.1071e-05
54,0.322283,38.8576,36274.5,36559.7,36334.5,46,5.64187e-05,2.91429e-06,-1.412e-05
55,0.322038,38.8755,36609.8,36925.1,36669.8,52,4.59649e-05,2.13357e-06,-4.29681e-05
56,0.322092,38.8927,36995.1,37375.5,37055.1,65,3.38414e-05,-6.64929e-06,-3.24085e-05
57,0.324245,38.9174,37445.6,37991.1,37505.6,98,3.93843e-05,-4.39158e-06,6.80103e-07
58,0.348292,39.009,38281.3,38456.5,38341.3,24,7.74578e-05,-6.62418e-06,-9.50135e-05
59,0.348717,39.049,38771.8,39057.1,38831.8,46,7.74556e-05,5.04626e-06,-8.17637e-05
60,0.348194,39.0895,39382.4,39592.6,39442.4,31,3.25948e-05,1.2399e-05,3.756e-05
61,0.348288,39.1074,39642.7,39993,39702.7,59,5.16084e-05,-4.90432e-06,-2.39658e-05
62,0.348,39.1257,40063.1,40283.3,40123.1,33,2.94777e-05,2.79591e-05,-0.000112993
63,0.348486,39.1465,40333.4,40913.9,40393.4,105,4.64234e-05,-5.95578e-07,-1.46499e-05
64,0.348452,39.182,40984,41659.7,41044,124,3.64036e-05,-2.8306e-06,8.65451e-06
65,0.348976,39.2289,41849.8,42930.9,41909.8,205,2.79469e-05,1.41043e-06,6.3501e-06
66,0.348692,39.2749,44066.9,44317.2,44126.9,39,2.94396e-05,9.27737e-06,-2.46868e-05
67,0.348588,39.2964,45473.2,45613.4,45533.2,17,0,2.97056e-05,3.33095e-05
